Repository: aathanush/CorrosionRatePrediction

# Atmospheric corrosion rate prediction of low-alloy steel using machine learning models

Our team developed hybrid machine models to predict the atmospheric corrosion rate of low-alloy steels.

## Dataset link
https://smds.nims.go.jp/corrosion/en/

## Link for the conference paper
https://iopscience.iop.org/article/10.1088/1757-899X/1248/1/012050

File: Final - Sheet1.csv (part 1 of 2)
Materials,Place,Condition,C,Si,Mn,P,S,Cu,Cr,Ni,Al,Ti,V,Air Temperature,Relative humidity,Cl deposition rate,SO2 deposition rate,Precipitation,Velocity of Wind,TOW,Solar,Years,Corrosion
Fe¹,Tsukuba,open,0.001,<0.003,<0.01,0.0008,0.0011,<0.01,<0.01,<0.01,<0.01,<0.01,<0.01,14.3,nan,nan,nan,1522,2.5,nan,nan,0.5,259.59
Fe¹,Tsukuba,open,0.001,<0.003,<0.01,0.0008,0.0011,<0.01,<0.01,<0.01,<0.01,<0.01,<0.01,14.6,nan,3.4,4.8,1167,2.5,nan,nan,1,355.35
Fe¹,Tsukuba,open,0.001,<0.003,<0.01,0.0008,0.0011,<0.01,<0.01,<0.01,<0.01,<0.01,<0.01,16.3,75,3.1,5.8,726.5,2,4196.2,5561.04,2,529.65
Fe¹,Tsukuba,open,0.001,<0.003,<0.01,0.0008,0.0011,<0.01,<0.01,<0.01,<0.01,<0.01,<0.01,15.8,80,3.4,5.4,997,1.5,5143.8,5920.18,3,706.65
Fe¹,Tsukuba,open,0.001,<0.003,<0.01,0.0008,0.0011,<0.01,<0.01,<0.01,<0.01,<0.01,<0.01,15.5,74,2.1,2.5,1036.5,1.2,3969.6,6595,7,1102.35
Fe¹,Tsukuba,open,0.001,<0.003,<0.01,0.0008,0.0011,<0.01,<0.01,<0.01,<0.01,<0.01,<0.01,14.1,70,3.2,2.2,1201.6,0.8,4088.1,nan,10,1256.12
Fe-0.4%Cu,Tsukuba,open,0.001,<0.003,<0.01,0.0006,0.0007,<0.01,<0.01,<0.01,<0.01,<0.01,<0.01,14.3,nan,nan,nan,1522,2.5,nan,nan,0.5,68
Fe-0.4%Cu,Tsukuba,open,0.001,<0.003,<0.01,0.0006,0.0007,<0.01,<0.01,<0.01,<0.01,<0.01,<0.01,14.6,nan,3.4,4.8,1167,2.5,nan,nan,1,126.53
Fe-0.4%Cu,Tsukuba,open,0.001,<0.003,<0.01,0.0006,0.0007,<0.01,<0.01,<0.01,<0.01,<0.01,<0.01,16.3,75,3.1,5.8,726.5,2,4196.2,5561.04,2,207.47
Fe-0.4%Cu,Tsukuba,open,0.001,<0.003,<0.01,0.0006,0.0007,<0.01,<0.01,<0.01,<0.01,<0.01,<0.01,15.8,80,3.4,5.4,997,1.5,5143.8,5920.18,3,299.24
Fe-0.4%Cu,Tsukuba,open,0.001,<0.003,<0.01,0.0006,0.0007,<0.01,<0.01,<0.01,<0.01,<0.01,<0.01,15.5,74,2.1,2.5,1036.5,1.2,3969.6,6595,7,482.41
Fe-0.4%Cu,Tsukuba,open,0.001,<0.003,<0.01,0.0006,0.0007,<0.01,<0.01,<0.01,<0.01,<0.01,<0.01,14.1,70,3.2,2.2,1201.6,0.8,4088.1,nan,10,523.18
Fe-1%Ni,Tsukuba,open,0.001,<0.003,0.01,0.0003,0.0001,<0.01,<0.01,0.98,<0.01,<0.01,<0.01,14.3,nan,nan,nan,1522,2.5,nan,nan,0.5,41.12
Fe-1%Ni,Tsukuba,open,0.001,<0.003,0.01,0.0003,0.0001,<0.01,<0.01,0.98,<0.01,<0.01,<0.01,14.6,nan,3.4,4.8,1167,2.5,nan,nan,1,89.35
Fe-1%Ni,Tsukuba,open,0.001,<0.003,0.01,0.0003,0.0001,<0.01,<0.01,0.98,<0.01,<0.01,<0.01,16.3,75,3.1,5.8,726.5,2,4196.2,5561.04,2,137.53
Fe-1%Ni,Tsukuba,open,0.001,<0.003,0.01,0.0003,0.0001,<0.01,<0.01,0.98,<0.01,<0.01,<0.01,15.8,80,3.4,5.4,997,1.5,5143.8,5920.18,3,224
Fe-1%Ni,Tsukuba,open,0.001,<0.003,0.01,0.0003,0.0001,<0.01,<0.01,0.98,<0.01,<0.01,<0.01,15.5,74,2.1,2.5,1036.5,1.2,3969.6,6595,7,349
Fe-1%Ni,Tsukuba,open,0.001,<0.003,0.01,0.0003,0.0001,<0.01,<0.01,0.98,<0.01,<0.01,<0.01,14.1,70,3.2,2.2,1201.6,0.8,4088.1,nan,10,389.06
Fe-3%Ni,Tsukuba,open,0.001,<0.003,0.01,0.0005,0.0002,<0.01,<0.01,3.02,<0.01,<0.01,<0.01,14.3,nan,nan,nan,1522,2.5,nan,nan,0.5,29.65
Fe-3%Ni,Tsukuba,open,0.001,<0.003,0.01,0.0005,0.0002,<0.01,<0.01,3.02,<0.01,<0.01,<0.01,14.6,nan,3.4,4.8,1167,2.5,nan,nan,1,84.41
Fe-3%Ni,Tsukuba,open,0.001,<0.003,0.01,0.0005,0.0002,<0.01,<0.01,3.02,<0.01,<0.01,<0.01,16.3,75,3.1,5.8,726.5,2,4196.2,5561.04,2,113.06
Fe-3%Ni,Tsukuba,open,0.001,<0.003,0.01,0.0005,0.0002,<0.01,<0.01,3.02,<0.01,<0.01,<0.01,15.8,80,3.4,5.4,997,1.5,5143.8,5920.18,3,181.76
Fe-3%Ni,Tsukuba,open,0.001,<0.003,0.01,0.0005,0.0002,<0.01,<0.01,3.02,<0.01,<0.01,<0.01,15.5,74,2.1,2.5,1036.5,1.2,3969.6,6595,7,288.59
Fe-3%Ni,Tsukuba,open,0.001,<0.003,0.01,0.0005,0.0002,<0.01,<0.01,3.02,<0.01,<0.01,<0.01,14.1,70,3.2,2.2,1201.6,0.8,4088.1,nan,10,317.29
Fe-5% Ni,Tsukuba,open,0.001,<0.003,0.11,0.0006,0.0003,<0.01,<0.01,5.01,<0.01,<0.01,<0.01,14.3,nan,nan,nan,1522,2.5,nan,nan,0.5,16.59
Fe-5% Ni,Tsukuba,open,0.001,<0.003,0.11,0.0006,0.0003,<0.01,<0.01,5.01,<0.01,<0.01,<0.01,14.6,nan,3.4,4.8,1167,2.5,nan,nan,1,85.65
Fe-5% Ni,Tsukuba,open,0.001,<0.003,0.11,0.0006,0.0003,<0.01,<0.01,5.01,<0.01,<0.01,<0.01,16.3,75,3.1,5.8,726.5,2,4196.2,5561.04,2,94.35
Fe-5% Ni,Tsukuba,open,0.001,<0.003,0.11,0.0006,0.0003,<0.01,<0.01,5.01,<0.01,<0.01,<0.01,15.8,80,3.4,5.4,997,1.5,5143.8,5920.18,3,158.06
Fe-5% Ni,Tsukuba,open,0.001,<0.003,0.11,0.0006,0.0003,<0.01,<0.01,5.01,<0.01,<0.01,<0.01,15.5,74,2.1,2.5,1036.5,1.2,3969.6,6595,7,256.06
Fe-5% Ni,Tsukuba,open,0.001,<0.003,0.11,0.0006,0.0003,<0.01,<0.01,5.01,<0.01,<0.01,<0.01,14.1,70,3.2,2.2,1201.6,0.8,4088.1,nan,10,276.35
Fe-9%Ni,Tsukuba,open,0.001,<0.003,0.12,0.0005,0.0003,<0.01,<0.01,9.06,<0.01,<0.01,<0.01,14.3,nan,nan,nan,1522,2.5,nan,nan,0.5,10.53
Fe-9%Ni,Tsukuba,open,0.001,<0.003,0.12,0.0005,0.0003,<0.01,<0.01,9.06,<0.01,<0.01,<0.01,14.6,nan,3.4,4.8,1167,2.5,nan,nan,1,33.53
Fe-9%Ni,Tsukuba,open,0.001,<0.003,0.12,0.0005,0.0003,<0.01,<0.01,9.06,<0.01,<0.01,<0.01,16.3,75,3.1,5.8,726.5,2,4196.2,5561.04,2,54.82
Fe-9%Ni,Tsukuba,open,0.001,<0.003,0.12,0.0005,0.0003,<0.01,<0.01,9.06,<0.01,<0.01,<0.01,15.8,80,3.4,5.4,997,1.5,5143.8,5920.18,3,107.47
Fe-9%Ni,Tsukuba,open,0.001,<0.003,0.12,0.0005,0.0003,<0.01,<0.01,9.06,<0.01,<0.01,<0.01,15.5,74,2.1,2.5,1036.5,1.2,3969.6,6595,7,210.53
Fe-9%Ni,Tsukuba,open,0.001,<0.003,0.12,0.0005,0.0003,<0.01,<0.01,9.06,<0.01,<0.01,<0.01,14.1,70,3.2,2.2,1201.6,0.8,4088.1,nan,10,245.29
Fe-1%Cr,Tsukuba,open,0.005,<0.003,0.07,0.001,0.0002,<0.01,1.01,<0.01,<0.01,<0.01,<0.01,14.3,nan,nan,nan,1522,2.5,nan,nan,0.5,105
Fe-1%Cr,Tsukuba,open,0.005,<0.003,0.07,0.001,0.0002,<0.01,1.01,<0.01,<0.01,<0.01,<0.01,14.6,nan,3.4,4.8,1167,2.5,nan,nan,1,170.12
Fe-1%Cr,Tsukuba,open,0.005,<0.003,0.07,0.001,0.0002,<0.01,1.01,<0.01,<0.01,<0.01,<0.01,16.3,75,3.1,5.8,726.5,2,4196.2,5561.04,2,202.71
Fe-1%Cr,Tsukuba,open,0.005,<0.003,0.07,0.001,0.0002,<0.01,1.01,<0.01,<0.01,<0.01,<0.01,15.8,80,3.4,5.4,997,1.5,5143.8,5920.18,3,278.59
Fe-1%Cr,Tsukuba,open,0.005,<0.003,0.07,0.001,0.0002,<0.01,1.01,<0.01,<0.01,<0.01,<0.01,15.5,74,2.1,2.5,1036.5,1.2,3969.6,6595,7,458.88
Fe-1%Cr,Tsukuba,open,0.005,<0.003,0.07,0.001,0.0002,<0.01,1.01,<0.01,<0.01,<0.01,<0.01,14.1,70,3.2,2.2,1201.6,0.8,4088.1,nan,10,478.94
Fe-3%Cr,Tsukuba,open,0.006,<0.003,0.05,0.0007,0.0001,<0.01,3.05,<0.01,<0.01,<0.01,<0.01,14.3,nan,nan,nan,1522,2.5,nan,nan,0.5,91.35
Fe-3%Cr,Tsukuba,open,0.006,<0.003,0.05,0.0007,0.0001,<0.01,3.05,<0.01,<0.01,<0.01,<0.01,14.6,nan,3.4,4.8,1167,2.5,nan,nan,1,159.76
Fe-3%Cr,Tsukuba,open,0.006,<0.003,0.05,0.0007,0.0001,<0.01,3.05,<0.01,<0.01,<0.01,<0.01,16.3,75,3.1,5.8,726.5,2,4196.2,5561.04,2,145.53
Fe-3%Cr,Tsukuba,open,0.006,<0.003,0.05,0.0007,0.0001,<0.01,3.05,<0.01,<0.01,<0.01,<0.01,15.8,80,3.4,5.4,997,1.5,5143.8,5920.18,3,212.35
Fe-3%Cr,Tsukuba,open,0.006,<0.003,0.05,0.0007,0.0001,<0.01,3.05,<0.01,<0.01,<0.01,<0.01,15.5,74,2.1,2.5,1036.5,1.2,3969.6,6595,7,234.82
Fe-3%Cr,Tsukuba,open,0.006,<0.003,0.05,0.0007,0.0001,<0.01,3.05,<0.01,<0.01,<0.01,<0.01,14.1,70,3.2,2.2,1201.6,0.8,4088.1,nan,10,205
Fe-5%Cr,Tsukuba,open,0.003,<0.003,0.11,0.0003,0.001,<0.01,5.03,<0.01,<0.01,<0.01,<0.01,14.3,nan,nan,nan,1522,2.5,nan,nan,0.5,60.34
Fe-5%Cr,Tsukuba,open,0.003,<0.003,0.11,0.0003,0.001,<0.01,5.03,<0.01,<0.01,<0.01,<0.01,14.6,nan,3.4,4.8,1167,2.5,nan,nan,1,111.24
Fe-5%Cr,Tsukuba,open,0.003,<0.003,0.11,0.0003,0.001,<0.01,5.03,<0.01,<0.01,<0.01,<0.01,16.3,75,3.1,5.8,726.5,2,4196.2,5561.04,2,114.06
Fe-5%Cr,Tsukuba,open,0.003,<0.003,0.11,0.0003,0.001,<0.01,5.03,<0.01,<0.01,<0.01,<0.01,15.8,80,3.4,5.4,997,1.5,5143.8,5920.18,3,155.59
Fe-5%Cr,Tsukuba,open,0.003,<0.003,0.11,0.0003,0.001,<0.01,5.03,<0.01,<0.01,<0.01,<0.01,15.5,74,2.1,2.5,1036.5,1.2,3969.6,6595,7,168.65
Fe-5%Cr,Tsukuba,open,0.003,<0.003,0.11,0.0003,0.001,<0.01,5.03,<0.01,<0.01,<0.01,<0.01,14.1,70,3.2,2.2,1201.6,0.8,4088.1,nan,10,144.82
Fe-9%Cr,Tsukuba,open,0.003,<0.003,0.12,0.0002,0.0003,<0.01,9.03,<0.01,<0.01,<0.01,<0.01,14.3,nan,nan,nan,1522,2.5,nan,nan,0.5,6.65
Fe-9%Cr,Tsukuba,open,0.003,<0.003,0.12,0.0002,0.0003,<0.01,9.03,<0.01,<0.01,<0.01,<0.01,14.6,nan,3.4,4.8,1167,2.5,nan,nan,1,44.82
Fe-9%Cr,Tsukuba,open,0.003,<0.003,0.12,0.0002,0.0003,<0.01,9.03,<0.01,<0.01,<0.01,<0.01,16.3,75,3.1,5.8,726.5,2,4196.2,5561.04,2,22.29
Fe-9%Cr,Tsukuba,open,0.003,<0.003,0.12,0.0002,0.0003,<0.01,9.03,<0.01,<0.01,<0.01,<0.01,15.8,80,3.4,5.4,997,1.5,5143.8,5920.18,3,18.29
Fe-9%Cr,Tsukuba,open,0.003,<0.003,0.12,0.0002,0.0003,<0.01,9.03,<0.01,<0.01,<0.01,<0.01,15.5,74,2.1,2.5,1036.5,1.2,3969.6,6595,7,62.76
Fe-9%Cr,Tsukuba,open,0.003,<0.003,0.12,0.0002,0.0003,<0.01,9.03,<0.01,<0.01,<0.01,<0.01,14.1,70,3.2,2.2,1201.6,0.8,4088.1,nan,10,23.71
SM490A,Tsukuba,open,0.15,0.285,1.45,0.02,0.0039,<0.01,0.05,<0.01,<0.01,<0.01,<0.01,14.3,nan,nan,nan,1522,2.5,nan,nan,0.5,nan
SM490A,Tsukuba,open,0.15,0.285,1.45,0.02,0.0039,<0.01,0.05,<0.01,<0.01,<0.01,<0.01,14.6,nan,3.4,4.8,1167,2.5,nan,nan,1,nan
SM490A,Tsukuba,open,0.15,0.285,1.45,0.02,0.0039,<0.01,0.05,<0.01,<0.01,<0.01,<0.01,16.3,75,3.1,5.8,726.5,2,4196.2,5561.04,2,nan
SM490A,Tsukuba,open,0.15,0.285,1.45,0.02,0.0039,<0.01,0.05,<0.01,<0.01,<0.01,<0.01,15.8,80,3.4,5.4,997,1.5,5143.8,5920.18,3,331.06
SM490A,Tsukuba,open,0.15,0.285,1.45,0.02,0.0039,<0.01,0.05,<0.01,<0.01,<0.01,<0.01,15.5,74,2.1,2.5,1036.5,1.2,3969.6,6595,7,nan
SM490A,Tsukuba,open,0.15,0.285,1.45,0.02,0.0039,<0.01,0.05,<0.01,<0.01,<0.01,<0.01,14.1,70,3.2,2.2,1201.6,0.8,4088.1,nan,10,336.24
SMA490,Tsukuba,open,0.12,0.36,1.08,0.013,0.0076,0.34,0.51,0.08,<0.01,<0.01,<0.01,14.3,nan,nan,nan,1522,2.5,nan,nan,0.5,94.29
SMA490,Tsukuba,open,0.12,0.36,1.08,0.013,0.0076,0.34,0.51,0.08,<0.01,<0.01,<0.01,14.6,nan,3.4,4.8,1167,2.5,nan,nan,1,537.41
SMA490,Tsukuba,open,0.12,0.36,1.08,0.013,0.0076,0.34,0.51,0.08,<0.01,<0.01,<0.01,16.3,75,3.1,5.8,726.5,2,4196.2,5561.04,2,204.18
SMA490,Tsukuba,open,0.12,0.36,1.08,0.013,0.0076,0.34,0.51,0.08,<0.01,<0.01,<0.01,15.8,80,3.4,5.4,997,1.5,5143.8,5920.18,3,272.06
SMA490,Tsukuba,open,0.12,0.36,1.08,0.013,0.0076,0.34,0.51,0.08,<0.01,<0.01,<0.01,15.5,74,2.1,2.5,1036.5,1.2,3969.6,6595,7,387.29
SMA490,Tsukuba,open,0.12,0.36,1.08,0.013,0.0076,0.34,0.51,0.08,<0.01,<0.01,<0.01,14.1,70,3.2,2.2,1201.6,0.8,4088.1,nan,10,383.82
SPA-H,Tsukuba,open,0.089,0.22,0.39,0.1,0.0044,0.31,0.39,0.11,<0.01,<0.01,<0.01,14.3,nan,nan,nan,1522,2.5,nan,nan,0.5,99.94
SPA-H,Tsukuba,open,0.089,0.22,0.39,0.1,0.0044,0.31,0.39,0.11,<0.01,<0.01,<0.01,14.6,nan,3.4,4.8,1167,2.5,nan,nan,1,1025.38
SPA-H,Tsukuba,open,0.089,0.22,0.39,0.1,0.0044,0.31,0.39,0.11,<0.01,<0.01,<0.01,16.3,75,3.1,5.8,726.5,2,4196.2,5561.04,2,109.26
SPA-H,Tsukuba,open,0.089,0.22,0.39,0.1,0.0044,0.31,0.39,0.11,<0.01,<0.01,<0.01,15.8,80,3.4,5.4,997,1.5,5143.8,5920.18,3,409.12
SPA-H,Tsukuba,open,0.089,0.22,0.39,0.1,0.0044,0.31,0.39,0.11,<0.01,<0.01,<0.01,15.5,74,2.1,2.5,1036.5,1.2,3969.6,6595,7,618.35
SPA-H,Tsukuba,open,0.089,0.22,0.39,0.1,0.0044,0.31,0.39,0.11,<0.01,<0.01,<0.01,14.1,70,3.2,2.2,1201.6,0.8,4088.1,nan,10,351.71
Fe¹,Tsukuba,closed,0.001,<0.003,<0.01,0.0008,0.0011,<0.01,<0.01,<0.01,<0.01,<0.01,<0.01,14.3,nan,nan,nan,1522,2.5,nan,nan,0.5,67.71
Fe¹,Tsukuba,closed,0.001,<0.003,<0.01,0.0008,0.0011,<0.01,<0.01,<0.01,<0.01,<0.01,<0.01,14.6,nan,3.4,4.8,1167,2.5,nan,nan,1,141.18
Fe¹,Tsukuba,closed,0.001,<0.003,<0.01,0.0008,0.0011,<0.01,<0.01,<0.01,<0.01,<0.01,<0.01,16.3,75,3.1,5.8,726.5,2,4196.2,5561.04,2,213.29
Fe¹,Tsukuba,closed,0.001,<0.003,<0.01,0.0008,0.0011,<0.01,<0.01,<0.01,<0.01,<0.01,<0.01,15.8,80,3.4,5.4,997,1.5,5143.8,5920.18,3,289.12
Fe¹,Tsukuba,closed,0.001,<0.003,<0.01,0.0008,0.0011,<0.01,<0.01,<0.01,<0.01,<0.01,<0.01,15.5,74,2.1,2.5,1036.5,1.2,3969.6,6595,7,530.12
Fe¹,Tsukuba,closed,0.001,<0.003,<0.01,0.0008,0.0011,<0.01,<0.01,<0.01,<0.01,<0.01,<0.01,14.1,70,3.2,2.2,1201.6,0.8,4088.1,nan,10,630.94
Fe-0.4%Cu,Tsukuba,closed,0.001,<0.003,<0.01,0.0006,0.0007,<0.01,<0.01,<0.01,<0.01,<0.01,<0.01,14.3,nan,nan,nan,1522,2.5,nan,nan,0.5,49.24
Fe-0.4%Cu,Tsukuba,closed,0.001,<0.003,<0.01,0.0006,0.0007,<0.01,<0.01,<0.01,<0.01,<0.01,<0.01,14.6,nan,3.4,4.8,1167,2.5,nan,nan,1,99.29
Fe-0.4%Cu,Tsukuba,closed,0.001,<0.003,<0.01,0.0006,0.0007,<0.01,<0.01,<0.01,<0.01,<0.01,<0.01,16.3,75,3.1,5.8,726.5,2,4196.2,5561.04,2,179.35
Fe-0.4%Cu,Tsukuba,closed,0.001,<0.003,<0.01,0.0006,0.0007,<0.01,<0.01,<0.01,<0.01,<0.01,<0.01,15.8,80,3.4,5.4,997,1.5,5143.8,5920.18,3,236.65
Fe-0.4%Cu,Tsukuba,closed,0.001,<0.003,<0.01,0.0006,0.0007,<0.01,<0.01,<0.01,<0.01,<0.01,<0.01,15.5,74,2.1,2.5,1036.5,1.2,3969.6,6595,7,397.35
Fe-0.4%Cu,Tsukuba,closed,0.001,<0.003,<0.01,0.0006,0.0007,<0.01,<0.01,<0.01,<0.01,<0.01,<0.01,14.1,70,3.2,2.2,1201.6,0.8,4088.1,nan,10,475.41
Fe-1%Ni,Tsukuba,closed,0.001,<0.003,0.01,0.0003,0.0001,<0.01,<0.01,0.98,<0.01,<0.01,<0.01,14.3,nan,nan,nan,1522,2.5,nan,nan,0.5,40.12
Fe-1%Ni,Tsukuba,closed,0.001,<0.003,0.01,0.0003,0.0001,<0.01,<0.01,0.98,<0.01,<0.01,<0.01,14.6,nan,3.4,4.8,1167,2.5,nan,nan,1,92.41
Fe-1%Ni,Tsukuba,closed,0.001,<0.003,0.01,0.0003,0.0001,<0.01,<0.01,0.98,<0.01,<0.01,<0.01,16.3,75,3.1,5.8,726.5,2,4196.2,5561.04,2,140
Fe-1%Ni,Tsukuba,closed,0.001,<0.003,0.01,0.0003,0.0001,<0.01,<0.01,0.98,<0.01,<0.01,<0.01,15.8,80,3.4,5.4,997,1.5,5143.8,5920.18,3,191.41
Fe-1%Ni,Tsukuba,closed,0.001,<0.003,0.01,0.0003,0.0001,<0.01,<0.01,0.98,<0.01,<0.01,<0.01,15.5,74,2.1,2.5,1036.5,1.2,3969.6,6595,7,324.88
Fe-1%Ni,Tsukuba,closed,0.001,<0.003,0.01,0.0003,0.0001,<0.01,<0.01,0.98,<0.01,<0.01,<0.01,14.1,70,3.2,2.2,1201.6,0.8,4088.1,nan,10,392.76
Fe-3%Ni,Tsukuba,closed,0.001,<0.003,0.01,0.0005,0.0002,<0.01,<0.01,3.02,<0.01,<0.01,<0.01,14.3,nan,nan,nan,1522,2.5,nan,nan,0.5,33.71
Fe-3%Ni,Tsukuba,closed,0.001,<0.003,0.01,0.0005,0.0002,<0.01,<0.01,3.02,<0.01,<0.01,<0.01,14.6,nan,3.4,4.8,1167,2.5,nan,nan,1,95.12
Fe-3%Ni,Tsukuba,closed,0.001,<0.003,0.01,0.0005,0.0002,<0.01,<0.01,3.02,<0.01,<0.01,<0.01,16.3,75,3.1,5.8,726.5,2,4196.2,5561.04,2,119.53
Fe-3%Ni,Tsukuba,closed,0.001,<0.003,0.01,0.0005,0.0002,<0.01,<0.01,3.02,<0.01,<0.01,<0.01,15.8,80,3.4,5.4,997,1.5,5143.8,5920.18,3,161.65
Fe-3%Ni,Tsukuba,closed,0.001,<0.003,0.01,0.0005,0.0002,<0.01,<0.01,3.02,<0.01,<0.01,<0.01,15.5,74,2.1,2.5,1036.5,1.2,3969.6,6595,7,265
Fe-3%Ni,Tsukuba,closed,0.001,<0.003,0.01,0.0005,0.0002,<0.01,<0.01,3.02,<0.01,<0.01,<0.01,14.1,70,3.2,2.2,1201.6,0.8,4088.1,nan,10,319.24
Fe-5% Ni,Tsukuba,closed,0.001,<0.003,0.11,0.0006,0.0003,<0.01,<0.01,5.01,<0.01,<0.01,<0.01,14.3,nan,nan,nan,1522,2.5,nan,nan,0.5,27.29
Fe-5% Ni,Tsukuba,closed,0.001,<0.003,0.11,0.0006,0.0003,<0.01,<0.01,5.01,<0.01,<0.01,<0.01,14.6,nan,3.4,4.8,1167,2.5,nan,nan,1,95.24
Fe-5% Ni,Tsukuba,closed,0.001,<0.003,0.11,0.0006,0.0003,<0.01,<0.01,5.01,<0.01,<0.01,<0.01,16.3,75,3.1,5.8,726.5,2,4196.2,5561.04,2,107.59
Fe-5% Ni,Tsukuba,closed,0.001,<0.003,0.11,0.0006,0.0003,<0.01,<0.01,5.01,<0.01,<0.01,<0.01,15.8,80,3.4,5.4,997,1.5,5143.8,5920.18,3,147.65
Fe-5% Ni,Tsukuba,closed,0.001,<0.003,0.11,0.0006,0.0003,<0.01,<0.01,5.01,<0.01,<0.01,<0.01,15.5,74,2.1,2.5,1036.5,1.2,3969.6,6595,7,239.41
Fe-5% Ni,Tsukuba,closed,0.001,<0.003,0.11,0.0006,0.0003,<0.01,<0.01,5.01,<0.01,<0.01,<0.01,14.1,70,3.2,2.2,1201.6,0.8,4088.1,nan,10,283.59
Fe-9%Ni,Tsukuba,closed,0.001,<0.003,0.12,0.0005,0.0003,<0.01,<0.01,9.06,<0.01,<0.01,<0.01,14.3,nan,nan,nan,1522,2.5,nan,nan,0.5,21.94
Fe-9%Ni,Tsukuba,closed,0.001,<0.003,0.12,0.0005,0.0003,<0.01,<0.01,9.06,<0.01,<0.01,<0.01,14.6,nan,3.4,4.8,1167,2.5,nan,nan,1,68.18
Fe-9%Ni,Tsukuba,closed,0.001,<0.003,0.12,0.0005,0.0003,<0.01,<0.01,9.06,<0.01,<0.01,<0.01,16.3,75,3.1,5.8,726.5,2,4196.2,5561.04,2,98.29
Fe-9%Ni,Tsukuba,closed,0.001,<0.003,0.12,0.0005,0.0003,<0.01,<0.01,9.06,<0.01,<0.01,<0.01,15.8,80,3.4,5.4,997,1.5,5143.8,5920.18,3,129.71
Fe-9%Ni,Tsukuba,closed,0.001,<0.003,0.12,0.0005,0.0003,<0.01,<0.01,9.06,<0.01,<0.01,<0.01,15.5,74,2.1,2.5,1036.5,1.2,3969.6,6595,7,204.65
Fe-9%Ni,Tsukuba,closed,0.001,<0.003,0.12,0.0005,0.0003,<0.01,<0.01,9.06,<0.01,<0.01,<0.01,14.1,70,3.2,2.2,1201.6,0.8,4088.1,nan,10,240.65
Fe-1%Cr,Tsukuba,closed,0.005,<0.003,0.07,0.001,0.0002,<0.01,1.01,<0.01,<0.01,<0.01,<0.01,14.3,nan,nan,nan,1522,2.5,nan,nan,0.5,50.24
Fe-1%Cr,Tsukuba,closed,0.005,<0.003,0.07,0.001,0.0002,<0.01,1.01,<0.01,<0.01,<0.01,<0.01,14.6,nan,3.4,4.8,1167,2.5,nan,nan,1,131.18
Fe-1%Cr,Tsukuba,closed,0.005,<0.003,0.07,0.001,0.0002,<0.01,1.01,<0.01,<0.01,<0.01,<0.01,16.3,75,3.1,5.8,726.5,2,4196.2,5561.04,2,178.06
Fe-1%Cr,Tsukuba,closed,0.005,<0.003,0.07,0.001,0.0002,<0.01,1.01,<0.01,<0.01,<0.01,<0.01,15.8,80,3.4,5.4,997,1.5,5143.8,5920.18,3,234.12
Fe-1%Cr,Tsukuba,closed,0.005,<0.003,0.07,0.001,0.0002,<0.01,1.01,<0.01,<0.01,<0.01,<0.01,15.5,74,2.1,2.5,1036.5,1.2,3969.6,6595,7,412.71
Fe-1%Cr,Tsukuba,closed,0.005,<0.003,0.07,0.001,0.0002,<0.01,1.01,<0.01,<0.01,<0.01,<0.01,14.1,70,3.2,2.2,1201.6,0.8,4088.1,nan,10,448.71
Fe-3%Cr,Tsukuba,closed,0.006,<0.003,0.05,0.0007,0.0001,<0.01,3.05,<0.01,<0.01,<0.01,<0.01,14.3,nan,nan,nan,1522,2.5,nan,nan,0.5,48.18
Fe-3%Cr,Tsukuba,closed,0.006,<0.003,0.05,0.0007,0.0001,<0.01,3.05,<0.01,<0.01,<0.01,<0.01,14.6,nan,3.4,4.8,1167,2.5,nan,nan,1,121.06
Fe-3%Cr,Tsukuba,closed,0.006,<0.003,0.05,0.0007,0.0001,<0.01,3.05,<0.01,<0.01,<0.01,<0.01,16.3,75,3.1,5.8,726.5,2,4196.2,5561.04,2,154.03
Fe-3%Cr,Tsukuba,closed,0.006,<0.003,0.05,0.0007,0.0001,<0.01,3.05,<0.01,<0.01,<0.01,<0.01,15.8,80,3.4,5.4,997,1.5,5143.8,5920.18,3,194.18
Fe-3%Cr,Tsukuba,closed,0.006,<0.003,0.05,0.0007,0.0001,<0.01,3.05,<0.01,<0.01,<0.01,<0.01,15.5,74,2.1,2.5,1036.5,1.2,3969.6,6595,7,305.82
Fe-3%Cr,Tsukuba,closed,0.006,<0.003,0.05,0.0007,0.0001,<0.01,3.05,<0.01,<0.01,<0.01,<0.01,14.1,70,3.2,2.2,1201.6,0.8,4088.1,nan,10,351.12
Fe-5%Cr,Tsukuba,closed,0.003,<0.003,0.11,0.0003,0.001,<0.01,5.03,<0.01,<0.01,<0.01,<0.01,14.3,nan,nan,nan,1522,2.5,nan,nan,0.5,34.47
Fe-5%Cr,Tsukuba,closed,0.003,<0.003,0.11,0.0003,0.001,<0.01,5.03,<0.01,<0.01,<0.01,<0.01,14.6,nan,3.4,4.8,1167,2.5,nan,nan,1,98.06
Fe-5%Cr,Tsukuba,closed,0.003,<0.003,0.11,0.0003,0.001,<0.01,5.03,<0.01,<0.01,<0.01,<0.01,16.3,75,3.1,5.8,726.5,2,4196.2,5561.04,2,115.06
Fe-5%Cr,Tsukuba,closed,0.003,<0.003,0.11,0.0003,0.001,<0.01,5.03,<0.01,<0.01,<0.01,<0.01,15.8,80,3.4,5.4,997,1.5,5143.8,5920.18,3,150.41
Fe-5%Cr,Tsukuba,closed,0.003,<0.003,0.11,0.0003,0.001,<0.01,5.03,<0.01,<0.01,<0.01,<0.01,15.5,74,2.1,2.5,1036.5,1.2,3969.6,6595,7,247.76
Fe-5%Cr,Tsukuba,closed,0.003,<0.003,0.11,0.0003,0.001,<0.01,5.03,<0.01,<0.01,<0.01,<0.01,14.1,70,3.2,2.2,1201.6,0.8,4088.1,nan,10,288.29
Fe-9%Cr,Tsukuba,closed,0.003,<0.003,0.12,0.0002,0.0003,<0.01,9.03,<0.01,<0.01,<0.01,<0.01,14.3,nan,nan,nan,1522,2.5,nan,nan,0.5,13.12
Fe-9%Cr,Tsukuba,closed,0.003,<0.003,0.12,0.0002,0.0003,<0.01,9.03,<0.01,<0.01,<0.01,<0.01,14.6,nan,3.4,4.8,1167,2.5,nan,nan,1,55.88
Fe-9%Cr,Tsukuba,closed,0.003,<0.003,0.12,0.0002,0.0003,<0.01,9.03,<0.01,<0.01,<0.01,<0.01,16.3,75,3.1,5.8,726.5,2,4196.2,5561.04,2,37.88
Fe-9%Cr,Tsukuba,closed,0.003,<0.003,0.12,0.0002,0.0003,<0.01,9.03,<0.01,<0.01,<0.01,<0.01,15.8,80,3.4,5.4,997,1.5,5143.8,5920.18,3,46.24
Fe-9%Cr,Tsukuba,closed,0.003,<0.003,0.12,0.0002,0.0003,<0.01,9.03,<0.01,<0.01,<0.01,<0.01,15.5,74,2.1,2.5,1036.5,1.2,3969.6,6595,7,119.35
Fe-9%Cr,Tsukuba,closed,0.003,<0.003,0.12,0.0002,0.0003,<0.01,9.03,<0.01,<0.01,<0.01,<0.01,14.1,70,3.2,2.2,1201.6,0.8,4088.1,nan,10,114.47
SM490A,Tsukuba,closed,0.15,0.285,1.45,0.02,0.0039,<0.01,0.05,<0.01,<0.01,<0.01,<0.01,14.3,nan,nan,nan,1522,2.5,nan,nan,0.5,164.5
SM490A,Tsukuba,closed,0.15,0.285,1.45,0.02,0.0039,<0.01,0.05,<0.01,<0.01,<0.01,<0.01,14.6,nan,3.4,4.8,1167,2.5,nan,nan,1,488.06
SM490A,Tsukuba,closed,0.15,0.285,1.45,0.02,0.0039,<0.01,0.05,<0.01,<0.01,<0.01,<0.01,16.3,75,3.1,5.8,726.5,2,4196.2,5561.04,2,263.71
SM490A,Tsukuba,closed,0.15,0.285,1.45,0.02,0.0039,<0.01,0.05,<0.01,<0.01,<0.01,<0.01,15.8,80,3.4,5.4,997,1.5,5143.8,5920.18,3,280.29
SM490A,Tsukuba,closed,0.15,0.285,1.45,0.02,0.0039,<0.01,0.05,<0.01,<0.01,<0.01,<0.01,15.5,74,2.1,2.5,1036.5,1.2,3969.6,6595,7,nan
SM490A,Tsukuba,closed,0.15,0.285,1.45,0.02,0.0039,<0.01,0.05,<0.01,<0.01,<0.01,<0.01,14.1,70,3.2,2.2,1201.6,0.8,4088.1,nan,10,394.18
SMA490,Tsukuba,closed,0.12,0.36,1.08,0.013,0.0076,0.34,0.51,0.08,<0.01,<0.01,<0.01,14.3,nan,nan,nan,1522,2.5,nan,nan,0.5,65
SMA490,Tsukuba,closed,0.12,0.36,1.08,0.013,0.0076,0.34,0.51,0.08,<0.01,<0.01,<0.01,14.6,nan,3.4,4.8,1167,2.5,nan,nan,1,460.53
SMA490,Tsukuba,closed,0.12,0.36,1.08,0.013,0.0076,0.34,0.51,0.08,<0.01,<0.01,<0.01,16.3,75,3.1,5.8,726.5,2,4196.2,5561.04,2,179.35
SMA490,Tsukuba,closed,0.12,0.36,1.08,0.013,0.0076,0.34,0.51,0.08,<0.01,<0.01,<0.01,15.8,80,3.4,5.4,997,1.5,5143.8,5920.18,3,255
SMA490,Tsukuba,closed,0.12,0.36,1.08,0.013,0.0076,0.34,0.51,0.08,<0.01,<0.01,<0.01,15.5,74,2.1,2.5,1036.5,1.2,3969.6,6595,7,422.65
SMA490,Tsukuba,closed,0.12,0.36,1.08,0.013,0.0076,0.34,0.51,0.08,<0.01,<0.01,<0.01,14.1,70,3.2,2.2,1201.6,0.8,4088.1,nan,10,394.94
SPA-H,Tsukuba,closed,0.089,0.22,0.39,0.1,0.0044,0.31,0.39,0.11,<0.01,<0.01,<0.01,14.3,nan,nan,nan,1522,2.5,nan,nan,0.5,nan
SPA-H,Tsukuba,closed,0.089,0.22,0.39,0.1,0.0044,0.31,0.39,0.11,<0.01,<0.01,<0.01,14.6,nan,3.4,4.8,1167,2.5,nan,nan,1,1126.53
SPA-H,Tsukuba,closed,0.089,0.22,0.39,0.1,0.0044,0.31,0.39,0.11,<0.01,<0.01,<0.01,16.3,75,3.1,5.8,726.5,2,4196.2,5561.04,2,189.12
SPA-H,Tsukuba,closed,0.089,0.22,0.39,0.1,0.0044,0.31,0.39,0.11,<0.01,<0.01,<0.01,15.8,80,3.4,5.4,997,1.5,5143.8,5920.18,3,232.59
SPA-H,Tsukuba,closed,0.089,0.22,0.39,0.1,0.0044,0.31,0.39,0.11,<0.01,<0.01,<0.01,15.5,74,2.1,2.5,1036.5,1.2,3969.6,6595,7,742.06
SPA-H,Tsukuba,closed,0.089,0.22,0.39,0.1,0.0044,0.31,0.39,0.11,<0.01,<0.01,<0.01,14.1,70,3.2,2.2,1201.6,0.8,4088.1,nan,10,411.08
Fe¹,Choshi,open,0.001,<0.003,<0.01,0.0008,0.0011,<0.01,<0.01,<0.01,<0.01,<0.01,<0.01,15,81,38.4,5.4,1725.5,3.4,5283.4,3778.85,0.5,2317.53
Fe¹,Choshi,open,0.001,<0.003,<0.01,0.0008,0.0011,<0.01,<0.01,<0.01,<0.01,<0.01,<0.01,15.5,77,26.1,4.7,1297.5,3.5,4533.7,4607.81,1,3842.24
Fe¹,Choshi,open,0.001,<0.003,<0.01,0.0008,0.0011,<0.01,<0.01,<0.01,<0.01,<0.01,<0.01,14.9,78,29.1,6.4,1431.5,3.4,4688,4669.29,2,7424.24
Fe¹,Choshi,open,0.001,<0.003,<0.01,0.0008,0.0011,<0.01,<0.01,<0.01,<0.01,<0.01,<0.01,14.3,78,39.8,8,1607,2.7,4648.8,5102.67,3,>16195
Fe¹,Choshi,open,0.001,<0.003,<0.01,0.0008,0.0011,<0.01,<0.01,<0.01,<0.01,<0.01,<0.01,13.9,77,19.3,4,1772,2.8,4431.4,5233.25,7,>16196
Fe¹,Choshi,open,0.001,<0.003,<0.01,0.0008,0.0011,<0.01,<0.01,<0.01,<0.01,<0.01,<0.01,14.6,76,24.4,4,1995,2.5,4286.1,5013.7,10,>16196
Fe-0.4%Cu,Choshi,open,0.001,<0.003,<0.01,0.0006,0.0007,<0.01,<0.01,<0.01,<0.01,<0.01,<0.01,15,81,38.4,5.4,1725.5,3.4,5283.4,3778.85,0.5,226.94
Fe-0.4%Cu,Choshi,open,0.001,<0.003,<0.01,0.0006,0.0007,<0.01,<0.01,<0.01,<0.01,<0.01,<0.01,15.5,77,26.1,4.7,1297.5,3.5,4533.7,4607.81,1,380.12
Fe-0.4%Cu,Choshi,open,0.001,<0.003,<0.01,0.0006,0.0007,<0.01,<0.01,<0.01,<0.01,<0.01,<0.01,14.9,78,29.1,6.4,1431.5,3.4,4688,4669.29,2,699.59
Fe-0.4%Cu,Choshi,open,0.001,<0.003,<0.01,0.0006,0.0007,<0.01,<0.01,<0.01,<0.01,<0.01,<0.01,14.3,78,39.8,8,1607,2.7,4648.8,5102.67,3,1063.59
Fe-0.4%Cu,Choshi,open,0.001,<0.003,<0.01,0.0006,0.0007,<0.01,<0.01,<0.01,<0.01,<0.01,<0.01,13.9,77,19.3,4,1772,2.8,4431.4,5233.25,7,2500.06
Fe-0.4%Cu,Choshi,open,0.001,<0.003,<0.01,0.0006,0.0007,<0.01,<0.01,<0.01,<0.01,<0.01,<0.01,14.6,76,24.4,4,1995,2.5,4286.1,5013.7,10,3116
Fe-1%Ni,Choshi,open,0.001,<0.003,0.01,0.0003,0.0001,<0.01,<0.01,0.98,<0.01,<0.01,<0.01,15,81,38.4,5.4,1725.5,3.4,5283.4,3778.85,0.5,183.12
Fe-1%Ni,Choshi,open,0.001,<0.003,0.01,0.0003,0.0001,<0.01,<0.01,0.98,<0.01,<0.01,<0.01,15.5,77,26.1,4.7,1297.5,3.5,4533.7,4607.81,1,291.65
Fe-1%Ni,Choshi,open,0.001,<0.003,0.01,0.0003,0.0001,<0.01,<0.01,0.98,<0.01,<0.01,<0.01,14.9,78,29.1,6.4,1431.5,3.4,4688,4669.29,2,415.18
Fe-1%Ni,Choshi,open,0.001,<0.003,0.01,0.0003,0.0001,<0.01,<0.01,0.98,<0.01,<0.01,<0.01,14.3,78,39.8,8,1607,2.7,4648.8,5102.67,3,551.35
Fe-1%Ni,Choshi,open,0.001,<0.003,0.01,0.0003,0.0001,<0.01,<0.01,0.98,<0.01,<0.01,<0.01,13.9,77,19.3,4,1772,2.8,4431.4,5233.25,7,995.59
Fe-1%Ni,Choshi,open,0.001,<0.003,0.01,0.0003,0.0001,<0.01,<0.01,0.98,<0.01,<0.01,<0.01,14.6,76,24.4,4,1995,2.5,4286.1,5013.7,10,1240.29
Fe-3%Ni,Choshi,open,0.001,<0.003,0.01,0.0005,0.0002,<0.01,<0.01,3.02,<0.01,<0.01,<0.01,15,81,38.4,5.4,1725.5,3.4,5283.4,3778.85,0.5,189.24
Fe-3%Ni,Choshi,open,0.001,<0.003,0.01,0.0005,0.0002,<0.01,<0.01,3.02,<0.01,<0.01,<0.01,15.5,77,26.1,4.7,1297.5,3.5,4533.7,4607.81,1,353.06
Fe-3%Ni,Choshi,open,0.001,<0.003,0.01,0.0005,0.0002,<0.01,<0.01,3.02,<0.01,<0.01,<0.01,14.9,78,29.1,6.4,1431.5,3.4,4688,4669.29,2,477.65
Fe-3%Ni,Choshi,open,0.001,<0.003,0.01,0.0005,0.0002,<0.01,<0.01,3.02,<0.01,<0.01,<0.01,14.3,78,39.8,8,1607,2.7,4648.8,5102.67,3,659.47
Fe-3%Ni,Choshi,open,0.001,<0.003,0.01,0.0005,0.0002,<0.01,<0.01,3.02,<0.01,<0.01,<0.01,13.9,77,19.3,4,1772,2.8,4431.4,5233.25,7,1845.65
Fe-3%Ni,Choshi,open,0.001,<0.003,0.01,0.0005,0.0002,<0.01,<0.01,3.02,<0.01,<0.01,<0.01,14.6,76,24.4,4,1995,2.5,4286.1,5013.7,10,692.47
Fe-5% Ni,Choshi,open,0.001,<0.003,0.11,0.0006,0.0003,<0.01,<0.01,5.01,<0.01,<0.01,<0.01,15,81,38.4,5.4,1725.5,3.4,5283.4,3778.85,0.5,114.71
Fe-5% Ni,Choshi,open,0.001,<0.003,0.11,0.0006,0.0003,<0.01,<0.01,5.01,<0.01,<0.01,<0.01,15.5,77,26.1,4.7,1297.5,3.5,4533.7,4607.81,1,160.12
Fe-5% Ni,Choshi,open,0.001,<0.003,0.11,0.0006,0.0003,<0.01,<0.01,5.01,<0.01,<0.01,<0.01,14.9,78,29.1,6.4,1431.5,3.4,4688,4669.29,2,231.76
Fe-5% Ni,Choshi,open,0.001,<0.003,0.11,0.0006,0.0003,<0.01,<0.01,5.01,<0.01,<0.01,<0.01,14.3,78,39.8,8,1607,2.7,4648.8,5102.67,3,295.24
Fe-5% Ni,Choshi,open,0.001,<0.003,0.11,0.0006,0.0003,<0.01,<0.01,5.01,<0.01,<0.01,<0.01,13.9,77,19.3,4,1772,2.8,4431.4,5233.25,7,471.59
Fe-5% Ni,Choshi,open,0.001,<0.003,0.11,0.0006,0.0003,<0.01,<0.01,5.01,<0.01,<0.01,<0.01,14.6,76,24.4,4,1995,2.5,4286.1,5013.7,10,550.53
Fe-9%Ni,Choshi,open,0.001,<0.003,0.12,0.0005,0.0003,<0.01,<0.01,9.06,<0.01,<0.01,<0.01,15,81,38.4,5.4,1725.5,3.4,5283.4,3778.85,0.5,71.82
Fe-9%Ni,Choshi,open,0.001,<0.003,0.12,0.0005,0.0003,<0.01,<0.01,9.06,<0.01,<0.01,<0.01,15.5,77,26.1,4.7,1297.5,3.5,4533.7,4607.81,1,104.94
Fe-9%Ni,Choshi,open,0.001,<0.003,0.12,0.0005,0.0003,<0.01,<0.01,9.06,<0.01,<0.01,<0.01,14.9,78,29.1,6.4,1431.5,3.4,4688,4669.29,2,166.88
Fe-9%Ni,Choshi,open,0.001,<0.003,0.12,0.0005,0.0003,<0.01,<0.01,9.06,<0.01,<0.01,<0.01,14.3,78,39.8,8,1607,2.7,4648.8,5102.67,3,230
Fe-9%Ni,Choshi,open,0.001,<0.003,0.12,0.0005,0.0003,<0.01,<0.01,9.06,<0.01,<0.01,<0.01,13.9,77,19.3,4,1772,2.8,4431.4,5233.25,7,369.94
Fe-9%Ni,Choshi,open,0.001,<0.003,0.12,0.0005,0.0003,<0.01,<0.01,9.06,<0.01,<0.01,<0.01,14.6,76,24.4,4,1995,2.5,4286.1,5013.7,10,425.88
Fe-1%Cr,Choshi,open,0.005,<0.003,0.07,0.001,0.0002,<0.01,1.01,<0.01,<0.01,<0.01,<0.01,15,81,38.4,5.4,1725.5,3.4,5283.4,3778.85,0.5,325.94
Fe-1%Cr,Choshi,open,0.005,<0.003,0.07,0.001,0.0002,<0.01,1.01,<0.01,<0.01,<0.01,<0.01,15.5,77,26.1,4.7,1297.5,3.5,4533.7,4607.81,1,446.29
Fe-1%Cr,Choshi,open,0.005,<0.003,0.07,0.001,0.0002,<0.01,1.01,<0.01,<0.01,<0.01,<0.01,14.9,78,29.1,6.4,1431.5,3.4,4688,4669.29,2,651.82
Fe-1%Cr,Choshi,open,0.005,<0.003,0.07,0.001,0.0002,<0.01,1.01,<0.01,<0.01,<0.01,<0.01,14.3,78,39.8,8,1607,2.7,4648.8,5102.67,3,1046.41
Fe-1%Cr,Choshi,open,0.005,<0.003,0.07,0.001,0.0002,<0.01,1.01,<0.01,<0.01,<0.01,<0.01,13.9,77,19.3,4,1772,2.8,4431.4,5233.25,7,2291.06
Fe-1%Cr,Choshi,open,0.005,<0.003,0.07,0.001,0.0002,<0.01,1.01,<0.01,<0.01,<0.01,<0.01,14.6,76,24.4,4,1995,2.5,4286.1,5013.7,10,2975.76
Fe-3%Cr,Choshi,open,0.006,<0.003,0.05,0.0007,0.0001,<0.01,3.05,<0.01,<0.01,<0.01,<0.01,15,81,38.4,5.4,1725.5,3.4,5283.4,3778.85,0.5,325.76
Fe-3%Cr,Choshi,open,0.006,<0.003,0.05,0.0007,0.0001,<0.01,3.05,<0.01,<0.01,<0.01,<0.01,15.5,77,26.1,4.7,1297.5,3.5,4533.7,4607.81,1,411.29
Fe-3%Cr,Choshi,open,0.006,<0.003,0.05,0.0007,0.0001,<0.01,3.05,<0.01,<0.01,<0.01,<0.01,14.9,78,29.1,6.4,1431.5,3.4,4688,4669.29,2,513.41
Fe-3%Cr,Choshi,open,0.006,<0.003,0.05,0.0007,0.0001,<0.01,3.05,<0.01,<0.01,<0.01,<0.01,14.3,78,39.8,8,1607,2.7,4648.8,5102.67,3,717.71
Fe-3%Cr,Choshi,open,0.006,<0.003,0.05,0.0007,0.0001,<0.01,3.05,<0.01,<0.01,<0.01,<0.01,13.9,77,19.3,4,1772,2.8,4431.4,5233.25,7,1609.35
Fe-3%Cr,Choshi,open,0.006,<0.003,0.05,0.0007,0.0001,<0.01,3.05,<0.01,<0.01,<0.01,<0.01,14.6,76,24.4,4,1995,2.5,4286.1,5013.7,10,1943.18
Fe-5%Cr,Choshi,open,0.003,<0.003,0.11,0.0003,0.001,<0.01,5.03,<0.01,<0.01,<0.01,<0.01,15,81,38.4,5.4,1725.5,3.4,5283.4,3778.85,0.5,205.71
Fe-5%Cr,Choshi,open,0.003,<0.003,0.11,0.0003,0.001,<0.01,5.03,<0.01,<0.01,<0.01,<0.01,15.5,77,26.1,4.7,1297.5,3.5,4533.7,4607.81,1,269.12
Fe-5%Cr,Choshi,open,0.003,<0.003,0.11,0.0003,0.001,<0.01,5.03,<0.01,<0.01,<0.01,<0.01,14.9,78,29.1,6.4,1431.5,3.4,4688,4669.29,2,330.29
Fe-5%Cr,Choshi,open,0.003,<0.003,0.11,0.0003,0.001,<0.01,5.03,<0.01,<0.01,<0.01,<0.01,14.3,78,39.8,8,1607,2.7,4648.8,5102.67,3,378.76
Fe-5%Cr,Choshi,open,0.003,<0.003,0.11,0.0003,0.001,<0.01,5.03,<0.01,<0.01,<0.01,<0.01,13.9,77,19.3,4,1772,2.8,4431.4,5233.25,7,602.06
Fe-5%Cr,Choshi,open,0.003,<0.003,0.11,0.0003,0.001,<0.01,5.03,<0.01,<0.01,<0.01,<0.01,14.6,76,24.4,4,1995,2.5,4286.1,5013.7,10,642.06
Fe-9%Cr,Choshi,open,0.003,<0.003,0.12,0.0002,0.0003,<0.01,9.03,<0.01,<0.01,<0.01,<0.01,15,81,38.4,5.4,1725.5,3.4,5283.4,3778.85,0.5,64.71
Fe-9%Cr,Choshi,open,0.003,<0.003,0.12,0.0002,0.0003,<0.01,9.03,<0.01,<0.01,<0.01,<0.01,15.5,77,26.1,4.7,1297.5,3.5,4533.7,4607.81,1,139.12
Fe-9%Cr,Choshi,open,0.003,<0.003,0.12,0.0002,0.0003,<0.01,9.03,<0.01,<0.01,<0.01,<0.01,14.9,78,29.1,6.4,1431.5,3.4,4688,4669.29,2,111.12
Fe-9%Cr,Choshi,open,0.003,<0.003,0.12,0.0002,0.0003,<0.01,9.03,<0.01,<0.01,<0.01,<0.01,14.3,78,39.8,8,1607,2.7,4648.8,5102.67,3,144.88
Fe-9%Cr,Choshi,open,0.003,<0.003,0.12,0.0002,0.0003,<0.01,9.03,<0.01,<0.01,<0.01,<0.01,13.9,77,19.3,4,1772,2.8,4431.4,5233.25,7,246.12
Fe-9%Cr,Choshi,open,0.003,<0.003,0.12,0.0002,0.0003,<0.01,9.03,<0.01,<0.01,<0.01,<0.01,14.6,76,24.4,4,1995,2.5,4286.1,5013.7,10,209.59
SM490A,Choshi,open,0.15,0.285,1.45,0.02,0.0039,<0.01,0.05,<0.01,<0.01,<0.01,<0.01,15,81,38.4,5.4,1725.5,3.4,5283.4,3778.85,0.5,1205
SM490A,Choshi,open,0.15,0.285,1.45,0.02,0.0039,<0.01,0.05,<0.01,<0.01,<0.01,<0.01,15.5,77,26.1,4.7,1297.5,3.5,4533.7,4607.81,1,809.12
SM490A,Choshi,open,0.15,0.285,1.45,0.02,0.0039,<0.01,0.05,<0.01,<0.01,<0.01,<0.01,14.9,78,29.1,6.4,1431.5,3.4,4688,4669.29,2,551.65
SM490A,Choshi,open,0.15,0.285,1.45,0.02,0.0039,<0.01,0.05,<0.01,<0.01,<0.01,<0.01,14.3,78,39.8,8,1607,2.7,4648.8,5102.67,3,1105.71
SM490A,Choshi,open,0.15,0.285,1.45,0.02,0.0039,<0.01,0.05,<0.01,<0.01,<0.01,<0.01,13.9,77,19.3,4,1772,2.8,4431.4,5233.25,7,1481.06
SM490A,Choshi,open,0.15,0.285,1.45,0.02,0.0039,<0.01,0.05,<0.01,<0.01,<0.01,<0.01,14.6,76,24.4,4,1995,2.5,4286.1,5013.7,10,1354.88
SMA490,Choshi,open,0.12,0.36,1.08,0.013,0.0076,0.34,0.51,0.08,<0.01,<0.01,<0.01,15,81,38.4,5.4,1725.5,3.4,5283.4,3778.85,0.5,214.12
SMA490,Choshi,open,0.12,0.36,1.08,0.013,0.0076,0.34,0.51,0.08,<0.01,<0.01,<0.01,15.5,77,26.1,4.7,1297.5,3.5,4533.7,4607.81,1,649.65
SMA490,Choshi,open,0.12,0.36,1.08,0.013,0.0076,0.34,0.51,0.08,<0.01,<0.01,<0.01,14.9,78,29.1,6.4,1431.5,3.4,4688,4669.29,2,379.29
SMA490,Choshi,open,0.12,0.36,1.08,0.013,0.0076,0.34,0.51,0.08,<0.01,<0.01,<0.01,14.3,78,39.8,8,1607,2.7,4648.8,5102.67,3,549.12
SMA490,Choshi,open,0.12,0.36,1.08,0.013,0.0076,0.34,0.51,0.08,<0.01,<0.01,<0.01,13.9,77,19.3,4,1772,2.8,4431.4,5233.25,7,949.71
SMA490,Choshi,open,0.12,0.36,1.08,0.013,0.0076,0.34,0.51,0.08,<0.01,<0.01,<0.01,14.6,76,24.4,4,1995,2.5,4286.1,5013.7,10,1058.94
SPA-H,Choshi,open,0.089,0.22,0.39,0.1,0.0044,0.31,0.39,0.11,<0.01,<0.01,<0.01,15,81,38.4,5.4,1725.5,3.4,5283.4,3778.85,0.5,623.59
SPA-H,Choshi,open,0.089,0.22,0.39,0.1,0.0044,0.31,0.39,0.11,<0.01,<0.01,<0.01,15.5,77,26.1,4.7,1297.5,3.5,4533.7,4607.81,1,795.24
SPA-H,Choshi,open,0.089,0.22,0.39,0.1,0.0044,0.31,0.39,0.11,<0.01,<0.01,<0.01,14.9,78,29.1,6.4,1431.5,3.4,4688,4669.29,2,374.65
SPA-H,Choshi,open,0.089,0.22,0.39,0.1,0.0044,0.31,0.39,0.11,<0.01,<0.01,<0.01,14.3,78,39.8,8,1607,2.7,4648.8,5102.67,3,1024.18
SPA-H,Choshi,open,0.089,0.22,0.39,0.1,0.0044,0.31,0.39,0.11,<0.01,<0.01,<0.01,13.9,77,19.3,4,1772,2.8,4431.4,5233.25,7,nan
SPA-H,Choshi,open,0.089,0.22,0.39,0.1,0.0044,0.31,0.39,0.11,<0.01,<0.01,<0.01,14.6,76,24.4,4,1995,2.5,4286.1,5013.7,10,1348.35
Fe¹,Choshi,closed,0.001,<0.003,<0.01,0.0008,0.0011,<0.01,<0.01,<0.01,<0.01,<0.01,<0.01,15,81,38.4,5.4,1725.5,3.4,5283.4,3778.85,0.5,606.94
Fe¹,Choshi,closed,0.001,<0.003,<0.01,0.0008,0.0011,<0.01,<0.01,<0.01,<0.01,<0.01,<0.01,15.5,77,26.1,4.7,1297.5,3.5,4533.7,4607.81,1,1198.53
Fe¹,Choshi,closed,0.001,<0.003,<0.01,0.0008,0.0011,<0.01,<0.01,<0.01,<0.01,<0.01,<0.01,14.9,78,29.1,6.4,1431.5,3.4,4688,4669.29,2,1541.65
Fe¹,Choshi,closed,0.001,<0.003,<0.01,0.0008,0.0011,<0.01,<0.01,<0.01,<0.01,<0.01,<0.01,14.3,78,39.8,8,1607,2.7,4648.8,5102.67,3,>16172
Fe¹,Choshi,closed,0.001,<0.003,<0.01,0.0008,0.0011,<0.01,<0.01,<0.01,<0.01,<0.01,<0.01,13.9,77,19.3,4,1772,2.8,4431.4,5233.25,7,>16168
Fe¹,Choshi,closed,0.001,<0.003,<0.01,0.0008,0.0011,<0.01,<0.01,<0.01,<0.01,<0.01,<0.01,14.6,76,24.4,4,1995,2.5,4286.1,5013.7,10,>16167
Fe-0.4%Cu,Choshi,closed,0.001,<0.003,<0.01,0.0006,0.0007,<0.01,<0.01,<0.01,<0.01,<0.01,<0.01,15,81,38.4,5.4,1725.5,3.4,5283.4,3778.85,0.5,269.41
Fe-0.4%Cu,Choshi,closed,0.001,<0.003,<0.01,0.0006,0.0007,<0.01,<0.01,<0.01,<0.01,<0.01,<0.01,15.5,77,26.1,4.7,1297.5,3.5,4533.7,4607.81,1,478
Fe-0.4%Cu,Choshi,closed,0.001,<0.003,<0.01,0.0006,0.0007,<0.01,<0.01,<0.01,<0.01,<0.01,<0.01,14.9,78,29.1,6.4,1431.5,3.4,4688,4669.29,2,856.06
Fe-0.4%Cu,Choshi,closed,0.001,<0.003,<0.01,0.0006,0.0007,<0.01,<0.01,<0.01,<0.01,<0.01,<0.01,14.3,78,39.8,8,1607,2.7,4648.8,5102.67,3,1424.71
Fe-0.4%Cu,Choshi,closed,0.001,<0.003,<0.01,0.0006,0.0007,<0.01,<0.01,<0.01,<0.01,<0.01,<0.01,13.9,77,19.3,4,1772,2.8,4431.4,5233.25,7,5163.35
Fe-0.4%Cu,Choshi,closed,0.001,<0.003,<0.01,0.0006,0.0007,<0.01,<0.01,<0.01,<0.01,<0.01,<0.01,14.6,76,24.4,4,1995,2.5,4286.1,5013.7,10,10056.94
Fe-1%Ni,Choshi,closed,0.001,<0.003,0.01,0.0003,0.0001,<0.01,<0.01,0.98,<0.01,<0.01,<0.01,15,81,38.4,5.4,1725.5,3.4,5283.4,3778.85,0.5,225.76
Fe-1%Ni,Choshi,closed,0.001,<0.003,0.01,0.0003,0.0001,<0.01,<0.01,0.98,<0.01,<0.01,<0.01,15.5,77,26.1,4.7,1297.5,3.5,4533.7,4607.81,1,381.41
Fe-1%Ni,Choshi,closed,0.001,<0.003,0.01,0.0003,0.0001,<0.01,<0.01,0.98,<0.01,<0.01,<0.01,14.9,78,29.1,6.4,1431.5,3.4,4688,4669.29,2,628.94
Fe-1%Ni,Choshi,closed,0.001,<0.003,0.01,0.0003,0.0001,<0.01,<0.01,0.98,<0.01,<0.01,<0.01,14.3,78,39.8,8,1607,2.7,4648.8,5102.67,3,993.82
Fe-1%Ni,Choshi,closed,0.001,<0.003,0.01,0.0003,0.0001,<0.01,<0.01,0.98,<0.01,<0.01,<0.01,13.9,77,19.3,4,1772,2.8,4431.4,5233.25,7,2983.76
Fe-1%Ni,Choshi,closed,0.001,<0.003,0.01,0.0003,0.0001,<0.01,<0.01,0.98,<0.01,<0.01,<0.01,14.6,76,24.4,4,1995,2.5,4286.1,5013.7,10,6220.71
Fe-3%Ni,Choshi,closed,0.001,<0.003,0.01,0.0005,0.0002,<0.01,<0.01,3.02,<0.01,<0.01,<0.01,15,81,38.4,5.4,1725.5,3.4,5283.4,3778.85,0.5,136.76
Fe-3%Ni,Choshi,closed,0.001,<0.003,0.01,0.0005,0.0002,<0.01,<0.01,3.02,<0.01,<0.01,<0.01,15.5,77,26.1,4.7,1297.5,3.5,4533.7,4607.81,1,206.35
Fe-3%Ni,Choshi,closed,0.001,<0.003,0.01,0.0005,0.0002,<0.01,<0.01,3.02,<0.01,<0.01,<0.01,14.9,78,29.1,6.4,1431.5,3.4,4688,4669.29,2,285.94
Fe-3%Ni,Choshi,closed,0.001,<0.003,0.01,0.0005,0.0002,<0.01,<0.01,3.02,<0.01,<0.01,<0.01,14.3,78,39.8,8,1607,2.7,4648.8,5102.67,3,368.82
Fe-3%Ni,Choshi,closed,0.001,<0.003,0.01,0.0005,0.0002,<0.01,<0.01,3.02,<0.01,<0.01,<0.01,13.9,77,19.3,4,1772,2.8,4431.4,5233.25,7,2603.59
Fe-3%Ni,Choshi,closed,0.001,<0.003,0.01,0.0005,0.0002,<0.01,<0.01,3.02,<0.01,<0.01,<0.01,14.6,76,24.4,4,1995,2.5,4286.1,5013.7,10,3329.477
Fe-5% Ni,Choshi,closed,0.001,<0.003,0.11,0.0006,0.0003,<0.01,<0.01,5.01,<0.01,<0.01,<0.01,15,81,38.4,5.4,1725.5,3.4,5283.4,3778.85,0.5,157.53
Fe-5% Ni,Choshi,closed,0.001,<0.003,0.11,0.0006,0.0003,<0.01,<0.01,5.01,<0.01,<0.01,<0.01,15.5,77,26.1,4.7,1297.5,3.5,4533.7,4607.81,1,289.24
Fe-5% Ni,Choshi,closed,0.001,<0.003,0.11,0.0006,0.0003,<0.01,<0.01,5.01,<0.01,<0.01,<0.01,14.9,78,29.1,6.4,1431.5,3.4,4688,4669.29,2,405.88
Fe-5% Ni,Choshi,closed,0.001,<0.003,0.11,0.0006,0.0003,<0.01,<0.01,5.01,<0.01,<0.01,<0.01,14.3,78,39.8,8,1607,2.7,4648.8,5102.67,3,586.35
Fe-5% Ni,Choshi,closed,0.001,<0.003,0.11,0.0006,0.0003,<0.01,<0.01,5.01,<0.01,<0.01,<0.01,13.9,77,19.3,4,1772,2.8,4431.4,5233.25,7,1357.71
Fe-5% Ni,Choshi,closed,0.001,<0.003,0.11,0.0006,0.0003,<0.01,<0.01,5.01,<0.01,<0.01,<0.01,14.6,76,24.4,4,1995,2.5,4286.1,5013.7,10,1926.35
Fe-9%Ni,Choshi,closed,0.001,<0.003,0.12,0.0005,0.0003,<0.01,<0.01,9.06,<0.01,<0.01,<0.01,15,81,38.4,5.4,1725.5,3.4,5283.4,3778.85,0.5,133.41
Fe-9%Ni,Choshi,closed,0.001,<0.003,0.12,0.0005,0.0003,<0.01,<0.01,9.06,<0.01,<0.01,<0.01,15.5,77,26.1,4.7,1297.5,3.5,4533.7,4607.81,1,243
Fe-9%Ni,Choshi,closed,0.001,<0.003,0.12,0.0005,0.0003,<0.01,<0.01,9.06,<0.01,<0.01,<0.01,14.9,78,29.1,6.4,1431.5,3.4,4688,4669.29,2,330
Fe-9%Ni,Choshi,closed,0.001,<0.003,0.12,0.0005,0.0003,<0.01,<0.01,9.06,<0.01,<0.01,<0.01,14.3,78,39.8,8,1607,2.7,4648.8,5102.67,3,415.71
Fe-9%Ni,Choshi,closed,0.001,<0.003,0.12,0.0005,0.0003,<0.01,<0.01,9.06,<0.01,<0.01,<0.01,13.9,77,19.3,4,1772,2.8,4431.4,5233.25,7,841.71
Fe-9%Ni,Choshi,closed,0.001,<0.003,0.12,0.0005,0.0003,<0.01,<0.01,9.06,<0.01,<0.01,<0.01,14.6,76,24.4,4,1995,2.5,4286.1,5013.7,10,1099
Fe-1%Cr,Choshi,closed,0.005,<0.003,0.07,0.001,0.0002,<0.01,1.01,<0.01,<0.01,<0.01,<0.01,15,81,38.4,5.4,1725.5,3.4,5283.4,3778.85,0.5,269.12
Fe-1%Cr,Choshi,closed,0.005,<0.003,0.07,0.001,0.0002,<0.01,1.01,<0.01,<0.01,<0.01,<0.01,15.5,77,26.1,4.7,1297.5,3.5,4533.7,4607.81,1,570.35
Fe-1%Cr,Choshi,closed,0.005,<0.003,0.07,0.001,0.0002,<0.01,1.01,<0.01,<0.01,<0.01,<0.01,14.9,78,29.1,6.4,1431.5,3.4,4688,4669.29,2,948.53
Fe-1%Cr,Choshi,closed,0.005,<0.003,0.07,0.001,0.0002,<0.01,1.01,<0.01,<0.01,<0.01,<0.01,14.3,78,39.8,8,1607,2.7,4648.8,5102.67,3,1793
Fe-1%Cr,Choshi,closed,0.005,<0.003,0.07,0.001,0.0002,<0.01,1.01,<0.01,<0.01,<0.01,<0.01,13.9,77,19.3,4,1772,2.8,4431.4,5233.25,7,5562.82
Fe-1%Cr,Choshi,closed,0.005,<0.003,0.07,0.001,0.0002,<0.01,1.01,<0.01,<0.01,<0.01,<0.01,14.6,76,24.4,4,1995,2.5,4286.1,5013.7,10,10222.47
Fe-3%Cr,Choshi,closed,0.006,<0.003,0.05,0.0007,0.0001,<0.01,3.05,<0.01,<0.01,<0.01,<0.01,15,81,38.4,5.4,1725.5,3.4,5283.4,3778.85,0.5,259.24
Fe-3%Cr,Choshi,closed,0.006,<0.003,0.05,0.0007,0.0001,<0.01,3.05,<0.01,<0.01,<0.01,<0.01,15.5,77,26.1,4.7,1297.5,3.5,4533.7,4607.81,1,499.47
Fe-3%Cr,Choshi,closed,0.006,<0.003,0.05,0.0007,0.0001,<0.01,3.05,<0.01,<0.01,<0.01,<0.01,14.9,78,29.1,6.4,1431.5,3.4,4688,4669.29,2,695.06
Fe-3%Cr,Choshi,closed,0.006,<0.003,0.05,0.0007,0.0001,<0.01,3.05,<0.01,<0.01,<0.01,<0.01,14.3,78,39.8,8,1607,2.7,4648.8,5102.67,3,1054.76
Fe-3%Cr,Choshi,closed,0.006,<0.003,0.05,0.0007,0.0001,<0.01,3.05,<0.01,<0.01,<0.01,<0.01,13.9,77,19.3,4,1772,2.8,4431.4,5233.25,7,2991.82
Fe-3%Cr,Choshi,closed,0.006,<0.003,0.05,0.0007,0.0001,<0.01,3.05,<0.01,<0.01,<0.01,<0.01,14.6,76,24.4,4,1995,2.5,4286.1,5013.7,10,6130.24
Fe-5%Cr,Choshi,closed,0.003,<0.003,0.11,0.0003,0.001,<0.01,5.03,<0.01,<0.01,<0.01,<0.01,15,81,38.4,5.4,1725.5,3.4,5283.4,3778.85,0.5,216.06
Fe-5%Cr,Choshi,closed,0.003,<0.003,0.11,0.0003,0.001,<0.01,5.03,<0.01,<0.01,<0.01,<0.01,15.5,77,26.1,4.7,1297.5,3.5,4533.7,4607.81,1,417.88
Fe-5%Cr,Choshi,closed,0.003,<0.003,0.11,0.0003,0.001,<0.01,5.03,<0.01,<0.01,<0.01,<0.01,14.9,78,29.1,6.4,1431.5,3.4,4688,4669.29,2,537.41
Fe-5%Cr,Choshi,closed,0.003,<0.003,0.11,0.0003,0.001,<0.01,5.03,<0.01,<0.01,<0.01,<0.01,14.3,78,39.8,8,1607,2.7,4648.8,5102.67,3,708
Fe-5%Cr,Choshi,closed,0.003,<0.003,0.11,0.0003,0.001,<0.01,5.03,<0.01,<0.01,<0.01,<0.01,13.9,77,19.3,4,1772,2.8,4431.4,5233.25,7,1518.76
Fe-5%Cr,Choshi,closed,0.003,<0.003,0.11,0.0003,0.001,<0.01,5.03,<0.01,<0.01,<0.01,<0.01,14.6,76,24.4,4,1995,2.5,4286.1,5013.7,10,2844
Fe-9%Cr,Choshi,closed,0.003,<0.003,0.12,0.0002,0.0003,<0.01,9.03,<0.01,<0.01,<0.01,<0.01,15,81,38.4,5.4,1725.5,3.4,5283.4,3778.85,0.5,99.41
Fe-9%Cr,Choshi,closed,0.003,<0.003,0.12,0.0002,0.0003,<0.01,9.03,<0.01,<0.01,<0.01,<0.01,15.5,77,26.1,4.7,1297.5,3.5,4533.7,4607.81,1,269.35
Fe-9%Cr,Choshi,closed,0.003,<0.003,0.12,0.0002,0.0003,<0.01,9.03,<0.01,<0.01,<0.01,<0.01,14.9,78,29.1,6.4,1431.5,3.4,4688,4669.29,2,289.29
Fe-9%Cr,Choshi,closed,0.003,<0.003,0.12,0.0002,0.0003,<0.01,9.03,<0.01,<0.01,<0.01,<0.01,14.3,78,39.8,8,1607,2.7,4648.8,5102.67,3,389.06
Fe-9%Cr,Choshi,closed,0.003,<0.003,0.12,0.0002,0.0003,<0.01,9.03,<0.01,<0.01,<0.01,<0.01,13.9,77,19.3,4,1772,2.8,4431.4,5233.25,7,752.24
Fe-9%Cr,Choshi,closed,0.003,<0.003,0.12,0.0002,0.0003,<0.01,9.03,<0.01,<0.01,<0.01,<0.01,14.6,76,24.4,4,1995,2.5,4286.1,5013.7,10,982
